Repository: joys1995/joys1995.github.io

File: _posts/2024-06-23-electrochemical-window-measurement.md
---
title: 电化学窗口测量技术与参比电极
date: 2024-06-23 10:00:00 +0800
categories: [电化学, 测量技术]
tags: [电化学窗口, 参比电极, 金丝电极, LSV]
---

在铜丝表面沉积金属锂制作的参比电极对沉积的电流密度和厚度都很敏感，一方面归因于所沉积的金属锂比表面积较大，容易与电解液发生反应而出现溶解或接触不好、使用寿命不够长，无法满足长期循环过程中电化学阻抗谱图的测量需求。另一方面，虽然金属锂的比表面积较大，但其与电解液反应的敏感性并非仅取决于比表面积，更多取决于电解液的组成和反应性，特别是在高能电池的使用中，金属锂与某些电解质的化学反应可能导致锂金属的溶解或电解质的降解。

Solchenbach等在前人的基础上设计了使用直径为50 μm的金丝原位沉积金属锂制作参比电极的实验，其优点有：

这种参比电极在40°C条件下能稳定数周，可连续监测200次充放电循环中正、负极的电位演化。但这个方法的缺点是在沉积完锂后的最初20 h内，电位有约2 mV的波动，这个阶段不适合高精度的电位测量。

电解质的电化学稳定窗口（ESW, Electrochemical Stability Window）是指电解质在不发生显著氧化或还原反应的情况下可以承受的电势范围。此参数对于电池性能至关重要，因为它决定了电池的工作电压和能量密度。ESW 越宽，电池可以安全运行的电压范围就越宽，从而可以实现更高的能量存储。

线性扫描伏安法 (LSV) 是一种广泛用于确定 ESW 的电化学技术。
在 LSV 实验中，施加的电势以恒定速率线性扫描，同时测量电流响应。

**实验参数：**
温度、扫描速率、氧化起始电势的确定 设定电流密度阈值（如1 mA/cm²）或采用切线法确定氧化起始点，所选阈值可能影响ESW测量结果

重要的是要注意，使用 LSV 确定的 ESW 是一种内在测量，可能无法完全代表实际电池中的电解质稳定性。实际电池中的其他因素（例如电极材料、电解质/电极界面和工作条件）也会影响电解质的稳定性。

恒压极化法是一种用于测量电解质电化学窗口的有效方法。该方法通过施加恒定电压，观察电流变化来确定电解质的氧化或还原稳定性。其实验步骤和数据分析过程如下：

**电池配置：** 采用三电极体系，包括：

**电解质溶液制备：** 将待测电解质溶解在适当的溶剂中，制备电解质溶液。

**恒压设备设置：** 设定一个电压范围，通常从负电压到正电压。

**测量过程：**

恒流充电法是一种常用的方法，用于测量固体聚合物电解质或复合电解质的电化学稳定窗口。该方法通过施加恒定电流，观察电压变化来确定电解质的氧化或还原稳定性。

**电池配置：** 采用电化学池配置，包括：

**恒流设备设置：** 设定一个恒定的电流。

**测量过程：**

标准电池配置中，评估ESW通常使用锂/电解质/不锈钢（SS）电池。然而，这种配置存在一些问题。首先，不锈钢电极的几何表面积（~0.1 cm²）远小于实际多孔电极（~10 m²/g活性物质），因此不能反映实际的电化学环境。

其次，使用平面惰性电极（包括Pt电极， 玻碳电极）可能会导致高估和不适当的ESW值。

除了使用平面材料的电极外，一些作者还建议使用多孔电极来评估ESW，比如导电剂。因为这种电极具有更高的表面积，可以增加与电解质的界面接触，从而提高测量的灵敏度。

为了更准确地评估ESW，一些作者建议使用更接近实际电池电极的工作电极。例如，Xu等人建议使用与实际系统中使用的电极材料相似的电极来评估ESW。Kasnatscheew等人则提出使用LMO电极来评估ESW，因为尖晶石LiMn₂O₄电极的氧化催化活性可模拟高电压正极（如NCM）的界面反应。

电极材料的选择也会影响ESW的评估。例如，使用碳作为电极材料时，可能会由于碳中残留的水分而导致测量偏差。因此，在使用碳作为电极材料时，需要仔细干燥碳。

File: _posts/2024-06-24-electrochemical-measurement-transference-number.md
---
title: 电化学测量与锂离子迁移数
date: 2024-06-24 10:00:00 +0800
categories: [电化学, 测量技术]
tags: [锂离子迁移数, 电导率, 扩散系数, Bruce-Vincent方法]
---

二元电解质的连续体性质通常使用三种传递性质来计算：

电导率 $\sigma$，盐扩散系数 $D$，以及相对于溶剂的阳离子转移数 $t_{Li^+}$，一套完整的传递参数（盐扩散系数、活性系数、转移数和电导率）

参考文献：
- [ScienceDirect - 电化学测量](https://www.sciencedirect.com/science/article/pii/S0013468611002374)
- [Journal of Power Sources](https://www.sciencedirect.com/science/article/pii/S0378775324001873)
- [ACS Central Science](https://pubs.acs.org/doi/10.1021/acscentsci.9b00406)

早在1994年，Newman及其同事在一项基于浓溶液理论的数值研究中就强调了锂离子迁移数 ($t_{Li^+}$) 对锂电池性能的重要性。他们比较了两种不同情况下的电池响应：

1. $t_{Li^+}$ 为 1 且离子电导率降低十倍
2. $t_{Li^+}$ 为 0.3 且具有高电导率

结果表明，低电导率但 $t_{Li^+}$ 为 1 的情况更有利，因为它能实现更高的放电电压和容量。

此外，研究还表明，在非常低的放电速率下，高的迁移数对系统性能没有影响，因为此时浓度梯度不足以导致电解质耗尽；相反，在高放电速率下，高迁移数的优势就非常明显。

这项开创性的研究得出结论：即使总离子电导率降低，$t_{Li^+}$ 为 1 仍能提高电池性能，尤其是在高放电速率下。自此之后，该领域逐渐认识到传输特性对系统性能的重要性，并持续开展了包括电化学传输建模和实验研究在内的各种相关研究。

## 恒压极化法测定锂离子迁移数

锂离子迁移数的恒压极化测定是一种评估固体聚合物电解质（SPE）或稀释溶液中锂离子传输能力的重要电化学方法，由Bruce和Vincent提出。这一方法基于对电解质施加一个小的恒定电位，通过测量电流随时间的变化来确定离子（尤其是阳离子）的迁移特性。

### 原理和步骤

**恒定电位应用：** 实验中，在两个非阻挡型锂电极之间放置电解质，并在其间施加一个微小的恒定电势差（通常≤10 mV）。这一电势差足够驱动离子在电场中的迁移，但不足以引发明显的氧化还原反应。

**电流变化监测：** 初始时，由于电解质中离子的不均匀分布，会产生一个较高的瞬时电流（$I_0$）。随着时间推移，由于阴阳离子迁移速率的不同，电流逐渐下降，最终达到一个稳态值（$I_{ss}$），此时离子分布达到平衡。

**迁移数计算：** 在理想情况下，如果阴离子不参与氧化还原反应，其贡献的电流将逐渐消失，稳态电流主要由阳离子（如锂离子）贡献。锂离子的迁移数 $t_{Li^+}$ 可以通过稳态阳离子电流除以初始总电流计算得出。

**电阻校正：** 由于锂电极表面可能形成的钝化层，会引入额外的接触电阻，导致测量电压降与实际施加电压有偏差。为了准确计算，需要通过阻抗测量法在极化前后分别测定电极电阻 $R_0$ 和 $R_{ss}$，以此进行校正。

$$
t_{Li^+} = \frac{I_{ss}}{I_0} \times \frac{\Delta V}{\Delta V - \eta}
$$

其中：

更精确地，考虑到电阻对电流的影响，公式可调整为：

$$
t_{Li^+} = \frac{I_{ss}}{I_0} \times \frac{\Delta V}{\Delta V - (R_{ss} - R_0) \cdot I_{ss}}
$$

或进一步考虑阻抗变化：

$$
t_{Li^+} = \frac{I_{ss}}{I_0} \times \frac{\Delta V}{\Delta V - (R_{ss} - R_0) \cdot I_{ss} + k(\sigma - \sigma_0)}
$$

这里，

二元电解质系统中的阳离子转移数远低于单位，通常为 0.3 至 0.4。主要结果是，在电池运行过程中，阴离子倾向于向锂离子的相反方向迁移，并积聚在电极表面。转移数越低，电解质中的浓度梯度越严重，从而限制了电池的充电/放电速率。反过来，导致浓度过电位，从而限制电池的工作电压。因此，电池表现出有限的能量和功率密度。

File: _posts/2024-10-09-stern-geary-corrosion-measurement.md
---
title: Stern-Geary腐蚀速率测量方法
date: 2024-10-09 10:00:00 +0800
categories: [电化学, 腐蚀科学]
tags: [腐蚀速率, Stern-Geary, 极化电阻, Tafel, 电化学噪声]
---

## Stern-Geary测量腐蚀速率的原理

Stern-Geary测量腐蚀速率的原理主要基于电化学理论，尤其是它通过测量极化电阻（$R_p$）来推导出腐蚀速率。该方法依赖于Stern-Geary方程，该方程将腐蚀电流密度（$i_{\text{corr}}$）与极化电阻联系起来。核心原理可以分为几个关键步骤来解释：

在电化学腐蚀过程中，当施加一个非常小的电势扰动（正负数十毫伏）到腐蚀电池中时，系统会发生电流响应。这个电流响应的斜率，即电位和电流的比值，就称为极化电阻（$R_p$）。极化电阻可以通过以下公式定义：

$$
R_p = \left( \frac{dE}{dI} \right)_{\text{at } E_{\text{corr}}}
$$

其中：

这种电位-电流斜率反映了系统对极化扰动的抵抗性，它与腐蚀速率密切相关。

通过Stern-Geary方程，极化电阻可以与腐蚀电流密度（$i_{\text{corr}}$）直接联系起来，公式如下：

$$
i_{\text{corr}} = \frac{B}{R_p}
$$

其中：

$B$ 常数的值取决于阳极和阴极的Tafel斜率（$b_a$ 和 $b_c$），通过以下公式计算：

$$
B = \frac{b_a \cdot b_c}{2.303(b_a + b_c)}
$$

其中：

一旦得到了腐蚀电流密度 $i_{\text{corr}}$，就可以进一步计算腐蚀速率。腐蚀速率通常用金属的失重或厚度减少来表示，公式如下：

$$
v_{\text{corrosion}} = \frac{K \cdot i_{\text{corr}} \cdot \text{Eq.Wt.}}{\rho \cdot A}
$$

其中：

Stern-Geary法通过测量极化电阻 $R_p$，结合Stern-Geary方程和Tafel斜率，得出腐蚀电流密度 $i_{\text{corr}}$，进而可以计算出腐蚀速率。这种方法尤其适用于均匀腐蚀过程的电化学测量，提供了一种快速、非破坏性的方法来评估材料的腐蚀行为。

## Stern-Geary方法与Tafel极化法的区别

Stern-Geary方法和Tafel极化法都是用于测量腐蚀速率的电化学技术，但它们在测试原理、操作过程和适用范围上存在显著差异。

| 对比项 | Stern-Geary方法 | Tafel极化法 |
|--------|----------------|------------|
| **电位范围** | 在腐蚀电位附近施加非常小的电位扰动（±10–20 mV） | 需要在腐蚀电位的正负方向上施加较大的电位扫描（±250 mV或更多） |
| **对系统影响** | 小扰动确保线性响应，不会显著影响腐蚀过程 | 大的电位偏移可能改变电极表面状态 |
| **计算方法** | $i_{\text{corr}} = \frac{B}{R_p}$ | 通过对数坐标绘制曲线获得Tafel斜率 |
| **破坏性** | 非破坏性测试 | 半破坏性测试 |
| **适用场景** | 快速现场评估 | 实验室深入研究腐蚀机理 |

### 详细对比

**Stern-Geary方法：**
- 在腐蚀电位（$E_{\text{corr}}$）附近施加非常小的电位扰动（通常在±10–20 mV内），以测量极化电阻（$R_p$）。这种小扰动确保了系统的线性响应，不会显著影响腐蚀过程。

**Tafel极化法：**
- 需要在腐蚀电位的正负方向上施加较大的电位扫描（通常在±250 mV或更多），以获得阳极和阴极的Tafel区。大的电位偏移可能改变电极表面状态。

**Stern-Geary方法：**
- 通过测量极化电阻并使用Stern-Geary方程计算腐蚀电流密度（$i_{\text{corr}}$），无需获得Tafel斜率。

**Tafel极化法：**
- 通过在对数坐标下绘制电流密度与电位的关系曲线，获得阳极和阴极的Tafel斜率（$b_a$和$b_c$），然后计算腐蚀电流密度。

$$
i_{\text{corr}} = 10^{\left( \frac{E_{\text{corr}} - E}{b} \right)}
$$

其中$b$为Tafel斜率。

**Stern-Geary方法：**
- 适用于均匀腐蚀系统，测试快速且对样品扰动小。但需要已知或估算的$B$值，可能对某些体系的准确性有限。

**Tafel极化法：**
- 提供详细的电化学动力学信息，包括反应机理和Tafel斜率，适用于深入研究。但测试时间长，对样品扰动大，可能引入误差。

## 电化学噪声测量腐蚀速率的原理

电化学噪声（Electrochemical Noise，EN）技术是一种通过监测腐蚀系统中自发的电位和电流波动来评估腐蚀行为的非侵入式方法。

在腐蚀过程中，由于电化学反应的随机性，如点蚀、缝隙腐蚀等局部腐蚀事件，会引起电位和电流的微小波动，这些波动即为电化学噪声。

### 测量方法

**电位噪声测量：** 使用高阻抗电位计监测两个相同材料电极之间的电位差波动。

**电流噪声测量：** 将两个相同的工作电极短接，通过零电阻电流计（ZRA）测量它们之间的电流波动。

### 数据分析

**噪声电阻（$R_n$）：** 计算电位噪声（$\Delta E$）和电流噪声（$\Delta I$）的标准偏差，得到噪声电阻：

$$
R_n = \frac{\sigma_{\Delta E}}{\sigma_{\Delta I}}
$$

**腐蚀电流密度（$i_{\text{corr}}$）：** 利用类似Stern-Geary方程的关系：

$$
i_{\text{corr}} = \frac{B}{R_n}
$$

其中$B$为Stern-Geary常数。

### 电化学噪声技术的特点

**非侵入性：** 无需外加电位或电流，不扰动腐蚀系统的自然状态。

**敏感性高：** 对局部腐蚀敏感，能够检测到微小的腐蚀事件。

**实时监测：** 可连续记录腐蚀过程的动态变化，适合长期监测。

**应用：** 适用于检测和监测各种类型的腐蚀，特别是点蚀、缝隙腐蚀和应力腐蚀开裂等局部腐蚀形式。

**局限：** 数据处理和解释较为复杂，需采用统计分析、频谱分析等方法。定量评估腐蚀速率可能存在不确定性，通常需要结合其他方法进行校准。

## 总结

- **Stern-Geary方法**强调快速、非破坏性地测量腐蚀速率，适用于已知$B$值的系统
- **Tafel极化法**提供更深入的电化学信息，适用于研究腐蚀机理和动力学过程
- **电化学噪声技术**通过捕捉腐蚀过程中的自然电位和电流波动，提供了对腐蚀行为的深刻见解，特别适用于监测和研究局部腐蚀。然而，其数据分析复杂性和定量化挑战需要专业知识和经验支持。
